Repository: vttresearch/Finnish-building-stock-default-structural-data

# Finnish building stock default structural data

This dataset contains default data describing the variety of structures used in the Finnish building stock, as well as ventilation properties.
The main data contains structural layer properties like type, thickness, and material by `source` and `structure`.
The data in this dataset is based on a variety of public sources, and a lot of subjective guesstimation.

The main source is the [appendix of the Finnish energy certificate guide](https://www.ymparisto.fi/download/noname/%7BA6558C5F-9B2E-40E5-B261-605118163F03%7D/141252),
but others are included as well.

## Contents

Here's a quick overview of the important contents of this dataset,
and a brief description of each file.
For a detailed description of this dataset, see the end of the README.

1. `datapackage.json`, the [Data Package](https://specs.frictionlessdata.io/data-package/) definition.
2. `import_finnish_structural_data.json`, the [Spine Toolbox](https://github.com/Spine-project/Spine-Toolbox) importer specification.
3. `data/fenestration.csv`, contains properties of fenestration for different building types and age categories.
4. `data/materials.csv`, lists all the different materials and their properties that are relevant for the structures.
5. `data/sources.csv`, lists the different `sources` for the structural data used in this dataset.
6. `data/structure_descriptions.csv`,  lists each `structure` by `source`, and their overall properties and descriptions.
7. `data/structure_layers.csv`, contains the detailed structural data down to individual layers.
8. `data/types.csv`, contains surface resistances for different types of structures.
9. `data/ventilation_spaces.csv`, contains thermal resistances for ventilation spaces according to Finnish building code C4 2003.
10. `data/ventilation.csv`, contains ventilation properties for different building types and age categories.

# Dataset description

This section hopes to describe the raw data in enough detail to give you a better idea
of what is and isn't included in the dataset.
The format of the raw data can be a bit confusing at times,
as it was originally designed for the [`finnish_RT_structural_data`](https://vttgit.vtt.fi/flexib/finnish_RT_structural_data) dataset,
and doesn't necessarily fit the non-structural data so well.

Currently, the weights of each structure for each building type in `data/structure_descriptions.csv` are based solely on guessimation.

## `data/fenestration.csv`

This file contains the following fenestration properties: `U_value_W_m2K`, `solar_energy_transmittance`, `frame_area_fraction`, and `notes`
for each `source` and `building_type`.
The `source` basically represents the time period the windows in question were in use after.

Sources for the raw data include:
- The [appendix of the Finnish energy certificate guide](https://www.ymparisto.fi/download/noname/%7BA6558C5F-9B2E-40E5-B261-605118163F03%7D/141252)
- [Puuikkunan historia](https://urn.fi/URN:NBN:fi:amk-2012120217741) by Pauliina Kamarainen.
- [Vanhan puuikkunan energiakunnostus](https://urn.fi/URN:ISBN:978-952-5863-80-2) by Janne Jokelainen.
- [Ikkunoiden energiatalous](https://urn.fi/URN:NBN:fi:amk-201703283772) by Ilpo Kaikkonen.

## `data/materials.csv`

This file defines the different `structure_materials`, maps them to a corresponding `frame_material`,
as well as contains their necessary thermal properties.
Minimum and maximum values found in the literature are reported for density (kg/m3), specific heat (J/kgK), and thermal conductivity (W/mK).
The `material_notes` column contains notes about which corresponding material from the sources was used for the technical parameters, but occasionally describes assumptions or generalisations as well.

Sources include:
- Primary source [`Rakennusmateriaalisen rakennusfysikaaliset ominaisuudet`](https://urn.fi/URN:NBN:fi:tty-201505131277) by Katariina Laine 2010.
- [Finnish Building Code C4 2003](http://www.finlex.fi/data/normit/1931-C4s.pdf).
- Missing values from [EngineeringToolbox](https://www.engineeringtoolbox.com/), or simply guesstimated.

## `data/sources.csv`

This file defines the different `source`s of data,
and contains the `source_year` and `source_description` for each `source`.
Essentially, each `source` corresponds to a different time period (`source_year`),
after which the structures, fenestration, or ventilation solutions can be assumed to have been in use.
The `source_description` parameter contains a brief description of the contents of each `source`.

### `data/structure_descriptions.csv`

This file defines each `structure` by `source`,
as well as a pivot table for guesstimated `weights` of each `structure` by `building_type`.
Furthermore, the `design_U_value_W/m2K` and a brief `description` of each `structure` is included,
as are `structure_notes` about the assumption regarding the assumed `weights`.

Sources include:

File: data/materials.csv
structure_material,frame_material,minimum_density_kg_m3,maximum_density_kg_m3,minimum_specific_heat_capacity_J_kgK,maximum_specific_heat_capacity_J_kgK,minimum_thermal_conductivity_W_mK,maximum_thermal_conductivity_W_mK,material_notes
autoclaved aerated concrete,concrete,400,500,1050,1050,0.096,0.13,"All ""Kevytbetoni"""
brick,brick,1300,1700,840,1000,0.45,0.6,"C4 ""poltetut tiilet muurattuina"", with heat capacity from ""Tiili"""
cardboard,other,600,990,1500,2000,0.1,0.1,Properties assumed identical to paper due to lack of data
chipboard,other,570,800,1500,1880,0.14,0.18,"All ""Lastulevyt"""
concrete,concrete,1800,2400,840,1000,1.15,2,"All ""Betoni"""
expanded clay aggregate,other,250,320,900,900,0.09,0.1,"C4 ""kevytsora"", with specific heat capacity according to the block version"
expanded polystyrene,other,11,40,1210,1470,0.033,0.049,"""Paisutettu polystyreeni (EPS)-eristeet lämpötilassa +10C"""
gravel,other,1700,2200,910,1180,2,2,"C4 ""hiekka, sora, tai moreeni"""
hollow-core concrete,concrete,1125,1400,828,1000,0.84,1.52,"Roughly estimated based on properties of air and reinforced concrete , as well as the density of hollow-core concrete slabs."
mineral wool,other,22,120,850,850,0.031,0.041,"All ""Tuulensuojavillat"", ""Mineraalivillat"" and ""Mineraalivillaiset tuulensuojalevyt"""
none,other,0,0,0,0,0,0,Dummy material with zero properties.
paper,other,600,990,1500,2000,0.1,0.1,"""Muovitiivistyspaperi"", ""Muovipintainen voimapaperi"", ""Ruskea rakennuspaperi"", ""Ilmansulkupaperi"""
plaster,other,1100,2000,850,1000,0.4,1,"All ""Rappauslaastit"""
plasterboard,other,574,780,870,1100,0.19,0.21,"All ""Kipsilevyt"""
plywood,other,394,680,1500,1600,0.09,0.188,"All ""Vanerilevyt"""
polyethylene plastic film,other,980,980,2300,2300,0.4,0.4,"""Höyrynsulkumuovi"""
reinforced concrete,concrete,2300,2400,920,1000,2.3,2.4,"""Betoni raudoitettu 1% terästä"" and ""Betoni raudoitettu 2% terästä"""
sand,other,1700,2200,910,1180,2,2,"C4 ""hiekka, sora tai moreeni"""
steel,steel,7700,7800,460,500,17,55,"All ""Teräs"" and ""Ruostumaton teräs, lämpötila +20C"" considered, with the exception of iron products"
ventilation space,other,0,0,0,0,0,0,"Dummy material, handled separately via `ventilation_spaces.csv`."
wood,wood,385,700,1600,1880,0.11,0.15,"All ""Puu ja puutuotteet"""
wood chips and sawdust,other,130,168,2500,2500,0.052,0.069,"All ""Sahanpuru ja kutterinlastu"""
wood fibre board,other,234,1140,1500,1700,0.049,0.18,"All ""Puukuitulevyt"""
